Repository: WieliUnity/PressureVessel

File: PressureVessel/bin/Debug/net7.0-windows/material_data.json
{
    "P265GH": [
        {
            "Temp": "Temp",
            "Rpt": "Rpt",
            "fb": "fb"
        },
        {
            "Temp": 0,
            "Rpt": 265,
            "fb": 170.6
        },
        {
            "Temp": 10,
            "Rpt": 265,
            "fb": 170.6
        },
        {
            "Temp": 20,
            "Rpt": 265,
            "fb": 170.6
        },
        {
            "Temp": 30,
            "Rpt": 265,
            "fb": 170.6
        },
        {
            "Temp": 40,
            "Rpt": 265,
            "fb": 170.6
        },
        {
            "Temp": 50,
            "Rpt": 265,
            "fb": 170.6
        },
        {
            "Temp": 60,
            "Rpt": 259,
            "fb": 168.7
        },
        {
            "Temp": 70,
            "Rpt": 254,
            "fb": 166.7
        },
        {
            "Temp": 80,
            "Rpt": 249,
            "fb": 164.7
        },
        {
            "Temp": 90,
            "Rpt": 245,
            "fb": 162.7
        },
        {
            "Temp": 100,
            "Rpt": 241,
            "fb": 160.7
        },
        {
            "Temp": 110,
            "Rpt": 237.4,
            "fb": 158.3
        },
        {
            "Temp": 120,
            "Rpt": 234,
            "fb": 155.9
        },
        {
            "Temp": 130,
            "Rpt": 230.2,
            "fb": 153.5
        },
        {
            "Temp": 140,
            "Rpt": 226.6,
            "fb": 151.1
        },
        {
            "Temp": 150,
            "Rpt": 223,
            "fb": 148.7
        },
        {
            "Temp": 160,
            "Rpt": 219.4,
            "fb": 146.3
        },
        {
            "Temp": 170,
            "Rpt": 215,
            "fb": 143.9
        },
        {
            "Temp": 180,
            "Rpt": 212.2,
            "fb": 141.5
        },
        {
            "Temp": 190,
            "Rpt": 208.6,
            "fb": 139.1
        },
        {
            "Temp": 200,
            "Rpt": 205,
            "fb": 136.7
        },
        {
            "Temp": 210,
            "Rpt": 201.6,
            "fb": 134.4
        },
        {
            "Temp": 220,
            "Rpt": 192,
            "fb": 132.1
        },
        {
            "Temp": 230,
            "Rpt": 194.8,
            "fb": 129.9
        },
        {
            "Temp": 240,
            "Rpt": 191.4,
            "fb": 127.6
        },
        {
            "Temp": 250,
            "Rpt": 188,
            "fb": 125.3
        },
        {
            "Temp": 260,
            "Rpt": 185,
            "fb": 123.3
        },
        {
            "Temp": 270,
            "Rpt": 182,
            "fb": 121.3
        },
        {
            "Temp": 280,
            "Rpt": 179,
            "fb": 119.3
        },
        {
            "Temp": 290,
            "Rpt": 176,
            "fb": 117.3
        },
        {
            "Temp": 300,
            "Rpt": 173,
            "fb": 115.3
        }
    ],
    "1.4301": [
        {
            "Temp": "Temp",
            "Rpt": "Rpt",
            "fb": "fb"
        },
        {
            "Temp": 0,
            "Rpt": 250,
            "fb": 173.3
        },
        {
            "Temp": 10,
            "Rpt": 250,
            "fb": 173.3
        },
        {
            "Temp": 20,
            "Rpt": 250,
            "fb": 173.3
        },
        {
            "Temp": 30,
            "Rpt": 242.6,
            "fb": 170.4
        },
        {
            "Temp": 40,
            "Rpt": 235.3,
            "fb": 167.5
        },
        {
            "Temp": 50,
            "Rpt": 227.9,
            "fb": 164.6
        },
        {
            "Temp": 60,
            "Rpt": 220.5,
            "fb": 161.7
        },
        {
            "Temp": 70,
            "Rpt": 213.1,
            "fb": 158.7
        },
        {
            "Temp": 80,
            "Rpt": 205.8,
            "fb": 155.8
        },
        {
            "Temp": 90,
            "Rpt": 198.4,
            "fb": 152.9
        },
        {
            "Temp": 100,
            "Rpt": 191,
            "fb": 150
        },
        {
            "Temp": 110,
            "Rpt": 187.2,
            "fb": 148
        },
        {
            "Temp": 120,
            "Rpt": 183.4,
            "fb": 146
        },
        {
            "Temp": 130,
            "Rpt": 179.6,
            "fb": 144
        },
        {
            "Temp": 140,
            "Rpt": 175.8,
            "fb": 142
        },
        {
            "Temp": 150,
            "Rpt": 172,
            "fb": 140
        },
        {
            "Temp": 160,
            "Rpt": 169,
            "fb": 138.7
        },
        {
            "Temp": 170,
            "Rpt": 166,
            "fb": 137.3
        },
        {
            "Temp": 180,
            "Rpt": 163,
            "fb": 135.8
        },
        {
            "Temp": 190,
            "Rpt": 160,
            "fb": 133.3
        },
        {
            "Temp": 200,
            "Rpt": 157,
            "fb": 130.8
        },
        {
            "Temp": 210,
            "Rpt": 154.6,
            "fb": 128.8
        },
        {
            "Temp": 220,
            "Rpt": 152.2,
            "fb": 126.8
        },
        {
            "Temp": 230,
            "Rpt": 149.8,
            "fb": 124.8
        },
        {
            "Temp": 240,
            "Rpt": 147.4,
            "fb": 122.8
        },
        {
            "Temp": 250,
            "Rpt": 145,
            "fb": 120.8
        },
        {
            "Temp": 260,
            "Rpt": 143,
            "fb": 119.2
        },
        {
            "Temp": 270,
            "Rpt": 141,
            "fb": 117.5
        },
        {
            "Temp": 280,
            "Rpt": 139,
            "fb": 115.8
        },
        {
            "Temp": 290,
            "Rpt": 137,
            "fb": 114.2
        },
        {
            "Temp": 300,
            "Rpt": 135,
            "fb": 112.5
        }
    ],
    "1.4404": [
        {
            "Temp": "Temp",
            "Rpt": "Rpt",
            "fb": "fb"
        },
        {
            "Temp": 0,
            "Rpt": 260,
            "fb": 173.3
        },
        {
            "Temp": 10,
            "Rpt": 260,
            "fb": 173.3
        },
        {
            "Temp": 20,
            "Rpt": 260,
            "fb": 173.3
        },
        {
            "Temp": 30,
            "Rpt": 252.4,
            "fb": 169.6
        },
        {
            "Temp": 40,
            "Rpt": 244.8,
            "fb": 165.8
        },
        {
            "Temp": 50,
            "Rpt": 237.1,
            "fb": 162.1
        },
        {
            "Temp": 60,
            "Rpt": 229.5,
            "fb": 158.3
        },
        {
            "Temp": 70,
            "Rpt": 221.9,
            "fb": 154.6
        },
        {
            "Temp": 80,
            "Rpt": 214.3,
            "fb": 150.8
        },
        {
            "Temp": 90,
            "Rpt": 206.6,
            "fb": 147.1
        },
        {
            "Temp": 100,
            "Rpt": 199,
            "fb": 143.3
        },
        {
            "Temp": 110,
            "Rpt": 195.4,
            "fb": 142
        },
        {
            "Temp": 120,
            "Rpt": 191.8,
            "fb": 140.7
        },
        {
            "Temp": 130,
            "Rpt": 188.2,
            "fb": 139.3
        },
        {
            "Temp": 140,
            "Rpt": 184.6,
            "fb": 138
        },
        {
            "Temp": 150,
            "Rpt": 181,
            "fb": 136.7
        },
        {
            "Temp": 160,
            "Rpt": 178.2,
            "fb": 135.3
        },
        {
            "Temp": 170,
            "Rpt": 175.4,
            "fb": 134
        },
        {
            "Temp": 180,
            "Rpt": 172.6,
            "fb": 132.7
        },
        {
            "Temp": 190,
            "Rpt": 169.8,
            "fb": 131.3
        },
        {
            "Temp": 200,
            "Rpt": 167,
            "fb": 130
        },
        {
            "Temp": 210,
            "Rpt": 165,
            "fb": 129.7
        },
        {
            "Temp": 220,
            "Rpt": 163,
            "fb": 129.3
        },
        {
            "Temp": 230,
            "Rpt": 161,
            "fb": 129
        },
        {
            "Temp": 240,
            "Rpt": 159,
            "fb": 128.7
        },
        {
            "Temp": 250,
            "Rpt": 157,
            "fb": 128.3
        },
        {
            "Temp": 260,
            "Rpt": 154.6,
            "fb": 128
        },
        {
            "Temp": 270,
            "Rpt": 152.2,
            "fb": 126.8
        },
        {
            "Temp": 280,
            "Rpt": 149.8,
            "fb": 124.8
        },
        {
            "Temp": 290,
            "Rpt": 147.4,
            "fb": 122.8
        },
        {
            "Temp": 300,
            "Rpt": 145,
            "fb": 120.8
        }
    ],
    "P355GH": [
        {
            "Temp": "Temp",
            "Rpt": "Rpt",
            "fb": "fb"
        },
        {
            "Temp": 0,
            "Rpt": 355,
            "fb": 204.2
        },
        {
            "Temp": 10,
            "Rpt": 355,
            "fb": 204.2
        },
        {
            "Temp": 20,
            "Rpt": 355,
            "fb": 204.2
        },
        {
            "Temp": 30,
            "Rpt": 355,
            "fb": 204.2
        },
        {
            "Temp": 40,
            "Rpt": 355,
            "fb": 204.2
        },
        {
            "Temp": 50,
            "Rpt": 355,
            "fb": 204.2
        },
        {
            "Temp": 60,
            "Rpt": 339,
            "fb": 204.2
        },
        {
            "Temp": 70,
            "Rpt": 335,
            "fb": 204.2
        },
        {
            "Temp": 80,
            "Rpt": 331,
            "fb": 204.2
        },
        {
            "Temp": 90,
            "Rpt": 327,
            "fb": 204.2
        },
        {
            "Temp": 100,
            "Rpt": 323,
            "fb": 204.2
        },
        {
            "Temp": 110,
            "Rpt": 318.2,
            "fb": 204.2
        },
        {
            "Temp": 120,
            "Rpt": 313.4,
            "fb": 204.2
        },
        {
            "Temp": 130,
            "Rpt": 308.6,
            "fb": 204.2
        },
        {
            "Temp": 140,
            "Rpt": 303.8,
            "fb": 202.5
        },
        {
            "Temp": 150,
            "Rpt": 299,
            "fb": 199.3
        },
        {
            "Temp": 160,
            "Rpt": 294.2,
            "fb": 196.1
        },
        {
            "Temp": 170,
            "Rpt": 289.4,
            "fb": 192.9
        },
        {
            "Temp": 180,
            "Rpt": 284.6,
            "fb": 189.7
        },
        {
            "Temp": 190,
            "Rpt": 279.8,
            "fb": 186.5
        },
        {
            "Temp": 200,
            "Rpt": 275,
            "fb": 183.3
        },
        {
            "Temp": 210,
            "Rpt": 270.4,
            "fb": 180.3
        },
        {
            "Temp": 220,
            "Rpt": 265.8,
            "fb": 177.2
        },
        {
            "Temp": 230,
            "Rpt": 261.2,
            "fb": 174.1
        },
        {
            "Temp": 240,
            "Rpt": 256.6,
            "fb": 171.1
        },
        {
            "Temp": 250,
            "Rpt": 252,
            "fb": 168
        },
        {
            "Temp": 260,
            "Rpt": 248,
            "fb": 165.3
        },
        {
            "Temp": 270,
            "Rpt": 244,
            "fb": 162.7
        },
        {
            "Temp": 280,
            "Rpt": 240,
            "fb": 160
        },
        {
            "Temp": 290,
            "Rpt": 236,
            "fb": 157.3
        },
        {
            "Temp": 300,
            "Rpt": 232,
            "fb": 154.7
        }
    ],
    "P355NL1": [
        {
            "Temp": "Temp",
            "Rpt": "Rpt",
            "fb": "fb"
        },
        {
            "Temp": 0,
            "Rpt": 355,
            "fb": 204.2
        },
        {
            "Temp": 10,
            "Rpt": 355,
            "fb": 204.2
        },
        {
            "Temp": 20,
            "Rpt": 355,
            "fb": 204.2
        },
        {
            "Temp": 30,
            "Rpt": 355,
            "fb": 204.2
        },
        {
            "Temp": 40,
            "Rpt": 355,
            "fb": 204.2
        },
        {
            "Temp": 50,
            "Rpt": 355,
            "fb": 204.2
        },
        {
            "Temp": 60,
            "Rpt": 339,
            "fb": 204.2
        },
        {
            "Temp": 70,
            "Rpt": 335,
            "fb": 204.2
        },
        {
            "Temp": 80,
            "Rpt": 331,
            "fb": 204.2
        },
        {
            "Temp": 90,
            "Rpt": 327,
            "fb": 204.2
        },
        {
            "Temp": 100,
            "Rpt": 323,
            "fb": 204.2
        },
        {
            "Temp": 110,
            "Rpt": 318.2,
            "fb": 204.2
        },
        {
            "Temp": 120,
            "Rpt": 313.4,
            "fb": 204.2
        },
        {
            "Temp": 130,
            "Rpt": 308.6,
            "fb": 204.2
        },
        {
            "Temp": 140,
            "Rpt": 303.8,
            "fb": 202.5
        },
        {
            "Temp": 150,
            "Rpt": 299,
            "fb": 199.3
        },
        {
            "Temp": 160,
            "Rpt": 294.2,
            "fb": 196.1
        },
        {
            "Temp": 170,
            "Rpt": 289.4,
            "fb": 192.9
        },
        {
            "Temp": 180,
            "Rpt": 284.6,
            "fb": 189.7
        },
        {
            "Temp": 190,
            "Rpt": 279.8,
            "fb": 186.5
        },
        {
            "Temp": 200,
            "Rpt": 275,
            "fb": 183.3
        },
        {
            "Temp": 210,
            "Rpt": 270.4,
            "fb": 180.3
        },
        {
            "Temp": 220,
            "Rpt": 265.8,
            "fb": 177.2
        },
        {
            "Temp": 230,
            "Rpt": 261.2,
            "fb": 174.1
        },
        {
            "Temp": 240,
            "Rpt": 256.6,
            "fb": 171.1
        },
        {
            "Temp": 250,
            "Rpt": 252,
            "fb": 168
        },
        {
            "Temp": 260,
            "Rpt": 248,
            "fb": 165.3
        },
        {
            "Temp": 270,
            "Rpt": 244,
            "fb": 162.7
        },
        {
            "Temp": 280,
            "Rpt": 240,
            "fb": 160
        },
        {
            "Temp": 290,
            "Rpt": 236,
            "fb": 157.3
        },
        {
            "Temp": 300,
            "Rpt": 232,
            "fb": 154.7
        }
    ],
    "P355NL2": [
        {
            "Temp": "Temp",
            "Rpt": "Rpt",
            "fb": "fb"
        },
        {
            "Temp": 0,
            "Rpt": 355,
            "fb": 204.2
        },
        {
            "Temp": 10,
            "Rpt": 355,
            "fb": 204.2
        },
        {
            "Temp": 20,
            "Rpt": 355,
            "fb": 204.2
        },
        {
            "Temp": 30,
            "Rpt": 355,
            "fb": 204.2
        },
        {
            "Temp": 40,
            "Rpt": 355,
            "fb": 204.2
        },
        {
            "Temp": 50,
            "Rpt": 355,
            "fb": 204.2
        },
        {
            "Temp": 60,
            "Rpt": 339,
            "fb": 204.2
        },
        {
            "Temp": 70,
            "Rpt": 335,
            "fb": 204.2
        },
        {
            "Temp": 80,
            "Rpt": 331,
            "fb": 204.2
        },
        {
            "Temp": 90,
            "Rpt": 327,
            "fb": 204.2
        },
        {
            "Temp": 100,
            "Rpt": 323,
            "fb": 204.2
        },
        {
            "Temp": 110,
            "Rpt": 318.2,
            "fb": 204.2
        },
        {
            "Temp": 120,
            "Rpt": 313.4,
            "fb": 204.2
        },
        {
            "Temp": 130,
            "Rpt": 308.6,
            "fb": 204.2
        },
        {
            "Temp": 140,
            "Rpt": 303.8,
            "fb": 202.5
        },
        {
            "Temp": 150,
            "Rpt": 299,
            "fb": 199.3
        },
        {
            "Temp": 160,
            "Rpt": 294.2,
            "fb": 196.1
        },
        {
            "Temp": 170,
            "Rpt": 289.4,
            "fb": 192.9
        },
        {
            "Temp": 180,
            "Rpt": 284.6,
            "fb": 189.7
        },
        {
            "Temp": 190,
            "Rpt": 279.8,
            "fb": 186.5
        },
        {
            "Temp": 200,
            "Rpt": 275,
            "fb": 183.3
        },
        {
            "Temp": 210,
            "Rpt": 270.4,
            "fb": 180.3
        },
        {
            "Temp": 220,
            "Rpt": 265.8,
            "fb": 177.2
        },
        {
            "Temp": 230,
            "Rpt": 261.2,
            "fb": 174.1
        },
        {
            "Temp": 240,
            "Rpt": 256.6,
            "fb": 171.1
        },
        {
            "Temp": 250,
            "Rpt": 252,
            "fb": 168
        },
        {
            "Temp": 260,
            "Rpt": 248,
            "fb": 165.3
        },
        {
            "Temp": 270,
            "Rpt": 244,
            "fb": 162.7
        },
        {
            "Temp": 280,
            "Rpt": 240,
            "fb": 160
        },
        {
            "Temp": 290,
            "Rpt": 236,
            "fb": 157.3
        },
        {
            "Temp": 300,
            "Rpt": 232,
            "fb": 154.7
        }
    ]
}
